Repository: klee30810/klee30810.github.io

File: battery/principles_lithium/chap1/index.html
Chap1. 서론 - Kevin's Codex

Home

1. Paper Review

1. Battery

2. ML & DL

2. Mechanical Engineering

1. Statics

2. Material Mech.

1. HGU Lecture

3. Thermodynamics

4. Mechanical Expes.

3. Electrical Engineering

4. Computer Science

1. Readable Code

2. Data Structure 

5. ML & DL

1. Math for ML

6. Battery

1. Battery Basics

2. Princ & Applic of LSB

3. Electro-Chemistry

7. Finance

1. CFA level 1

1. FRA

2. Halto

1. HMDD

1. Big Picture

2. Stock Choice

3. New Factor

4. New Strategy

5. How Investment

1~100

3. Ajae

1. 80 Days

2. Topics

3. Curriculum

Prior

Basic 1

Basic 2

4. New York Citizen

1. USA Security Market

X. menu title

X. menu title

X. menu title

X. menu title

X. menu title

10. Paper Review

QMJ

If U can

8. Mathematics

1. Statistics

9. Science

1. Fundamental Physics

10. Language

1. English

2. Chinese

11. Industry

1. Semi-conductor

2. Automobile

Tags

Built with  from Grav and Hugo

Chap1. 서론

battery

Chap1. 서론

1-1 전지의 역사

전지(battery) : 전기화학반응을 이용하여 전극 물질의 화학에너지를 전기에너지로 직접 변환하는 시스템

1차전지(Primary battery) :  일정 수명기간 동안만 한 차례 사용이 가능

르클랑셰의 망간전지 → 산성 전해질을 수산화칼륨염(KOH)을 적용한 알칼리전지 → 리튬금속을 음극으로 적용한 3V급 리튬일차전지

2차전지(Secondary battery) : 재충전을 통해 장시간 반복 사용이 가능

플랑떼의 납축전지 → Ni/Cd 전지 → NiMH 전지 → 리튬이차전지

1-2 전지기술의 혁명

리튬이온을 전극 및 전해질 내에서의 전하 전달체(charge carrier)로 사용하는 리튬 이차전지는 경량이면서도 3.7V 이상의 높은 평균 방전전압을 유지함으로써 현재 가장 높은 에너지 밀도를 나타냄

1-3 리튬이차전지 개요

이차전지 구조 : 양극과 음극이 충전과 방전을 반복적으로 수행할 수 있는 구조

전극 내에서는 이온의 삽입과 탈리가 용이하고 과정 중 전극의 구조가 용이

전지에서 전극 내로 삽입되는 이온은 집전체를 통해 전극으로 들어온 전자와 전하중성을 이루어 전극 내에 전기에너지를 저장하는 매개체가 된다. ⇒ 즉 전지의 전체 반응 속도에 크게 영향을 미치는 것은 전해질 및 전극 영역에서의 이온 이동속도 이다. 또한 저장가능한 전기 에너지의 양을 결정하는 것은 전하 중성을 위해 전극에 삽입된 이온의 양이다. → 전극의 소재와 이온의 종류가 실제 저장할 수 있는 전기에너지의 양 결정!

리튬 : 자연계 금속 중 가장 가볍고, 표준 환원전위가 가장 낮아 3V이상의 높은 기전력 & 중량 및 체적당 에너지 밀도가 높다.

작동 전압이 물분해 전압보다 높기 때문에 수용액 대신 유기용매를 전해질로 사용해야함

일반적으로 전이금속산화물(transition metal oxide)를 양극소재로, 탄소를 음극재로, 전해질로 액체전해질을 사용할 경우 리튬이온전지(LIB), 고분자전해질 사용시 리튬이온폴리머전지(LiPB)

원통형(cylindrical), 각형(prismatic), 코인형(coin), 파우치형(pouch) 존재

(+): 리튬이 격자 구조의 일부분을 이루고 있다가 탈리 시에 이온의 형태로 빠져 나오기 때문에 구조적으로 안정한 전이금속계 산화물 소재 사용

(-): 양극에서 빠져나온 리튬이온을 안정적으로 저장하고 큰 기전력을 제공하도록, 표준환원전위가 리튬과 크게 차이나지 않는 물질 사용

전해질: 작동 전압 범위 내에서 전기적 화학적 안정성을 유지하고 열 밀 화학적 안정성이 높은 리튬염과 유기용매 사용

분리막 : 고온에서 용융될 수 있는 고분자 또는 세라믹 물질을 사용

1-4 리튬이차전지의 미래

초소형 전지

플렉시블 전지

완전 고체형 리튬 이차전지

고분자형 전해질 or 무기계 또는 유.무기계 복합계 전해질의 개발

Kevin Lee  17/02/2021

File: battery/principles_lithium/chap2/index.html
Chap2. 전지화학의 기본 - Kevin's Codex

Home

1. Paper Review

1. Battery

2. ML & DL

2. Mechanical Engineering

1. Statics

2. Material Mech.

1. HGU Lecture

3. Thermodynamics

4. Mechanical Expes.

3. Electrical Engineering

4. Computer Science

1. Readable Code

2. Data Structure 

5. ML & DL

1. Math for ML

6. Battery

1. Battery Basics

2. Princ & Applic of LSB

3. Electro-Chemistry

7. Finance

1. CFA level 1

1. FRA

2. Halto

1. HMDD

1. Big Picture

2. Stock Choice

3. New Factor

4. New Strategy

5. How Investment

1~100

3. Paper Review

QMJ

If U can

4. Ajae

1. 80 Days

Prior

Basic 1

Basic 2

8. Mathematics

1. Statistics

9. Science

1. Fundamental Physics

10. Language

1. English

2. Chinese

11. Industry

1. Semi-conductor

2. Automobile

Tags

Built with  from Grav and Hugo

Chap2. 전지화학의 기본

battery

Chap2. 전지화학의 기본

전기화학 : 금속 또는 반도체 등의 전자반도체와 전해질 같은 이온전도체와의 계면에서 일어나는 산화 환원반응에 의한 전자전달을 다루는 학문

2-1 전지의 구성

전기화학 셀 및 전지

셀 : 화학 에너지를 전기 에너지로 변환하거나 그 반대로 전기 에너지를 화학 에너지로 변환하는 소재의 가장 작은 단위구조

2개의 서로 다른 전극과 전해질로 구성. 두 전극은 서로 다른 전위(electric potential)를 가져 전해질을 매개로 하여 연결되었을 때 전위차(기전력)가 발생한다.

전위 : 전기장 내에서 단위 전하가 받는 위치에너지

기전력에 의해서 각 전극에서는 산화, 환원반응이 일어나고 발생된 전자는 외부 회로를 통하여 이동한다.

이때 전해질에서는 전하중성을 유지하기 위하여 이온들이 두 전극 사이를 이동하여 셀이 전기화학적 평형에 도달할 때 까지 전극에서 산화 환원반응이 지속된다.

전지의 구성과 전극의 정의

전극(electrode)에서 전기화학적 산화환원반응이 일어날 때 전해질을 통하여 이온이 산화전극과 환원전극 사이를 이동하며, 동시에 도선을 통해 두 전극 사이에서 전자의 이동이 일어난다. → 폐회로

음극에서는 전지의 방전(discharge)동안 전극물질의 전기화학적 산화반응(oxidation, A → \(A^+ + e^- \))이 일어나며, 이 전극을 산화전극(anode)라고 부른다. 이때 방전이란 전지가 갖고 있는 화학 에너지를 전기에너지로 변환시키는 과정을 의미한다.

양극에서는 전지의 방전동안 외부회로를 통해 음극으로부터 전달된 전자에 의해 전극 물질의 환원반응(reduction, \(B^+ + e^- → B \))이 일어나며, 이 전극을 환원전극(cathode)라고 부른다.

전해질(electrolyte)은 두 전극 사이에서 이온을 전달하는 이온 전도체(ionic conductor)로서, 전자에 대한 전도성은 없으며 단지 이온전도성 만을 나타낸다.

2차전지는 산화, 환원반응이 가역적이며, 반복적 사용이 가능하다.

2차전지 전극에서는 산화뿐만 아니라 환원 반응도 일어날 수 있으므로 방전 시 산화전극의 역할을 하던 전극은 충전시 환원전극으로 전환된다. 따라서 전극의 정의는 방전동안 산화전극을 음극, 환원전극을 양극이라 하고 충전 동안에도 그 정의는 변하지 않는다. 이는 이차전지 전극의 정의가 방전 과정을 기준으로 하기 때문이다.

완전 셀(full cell)과 반쪽 셀(half cell)

완전셀 : 양극과 음극이 동시에 전기화학 반응에 참여하는 완전한 전지의 형태

반쪽셀 : 환원전극 혹은 산화전극 중 한쪽 전극만 작업전극으로 하고, 상대전극을 기준전극으로 사용하기 때문에 작업전극에서만 일어나는 현상을 측정하고 분석하기가 용이하며 전극 소재들의 기본 성질을 규명하는데 유리하다

전기화학 반응과 전위

방전 시 전지에서의 전기화학적 반응은 전지가 생산해낼 수 있는 전기적 에너지와 상관관계를 가진다.

\[(2.1)\quad pA+qB=rC+sD \]

p,q,r,s : 각 화학종에 대한 각각의 양론계수(stoichiometric coefficient)이다. 위 반응식에 관한 Gibbs 자유에너지 변화를 활동도 a에 관한 식으로 표현가능

\[(2.2)\quad \triangle G=\triangle G^O+RT\ln(a^r_C a^s_D / a^p_A a^q_B) \]

전지가 평형상태에서 얻을 수 있는 일은 최대의 일에 해당하며, 이는 전기화학 반응동안 Gibbs 자유에너지의 변화 \(\triangle G\)로 나타낼 수 있다

\[(2.3)\quad W_{rev} = W_{max} \quad  \\(2.4) -W_{max}=\triangle G\]

전기적 에너지는 전지 내를 흐르는 전하 Q 및 전위차 E와 다음과 같은 관계가 있다.

\[(2.5)\quad -W_{max}=QE\]

Q는 전지 내 전자의 갯수와 전하량(e)의 곱으로 나타낼 수 있다. 전자 갯수 \(n_e\) 는 전자의 몰 수와 아보가드로 수의 곱에 해당한다.

\[ (2.6)\quad Q=n_e e\\(2.7)\quad Q=n N_Ae \\ (2.8)\quad Q=nF \]

F는 Faraday 상수로서, 전자 1몰에 해당하는 전하량(96,485 C/mol)이다. 따라서 두 전극이 서로 다른 전위를 갖는다면 그 전위차로 인해 n 몰의 전자가 이동할 때 전지가 행하는 전기적 일은 다음식으로 표시된다.

\[(2.9)\quad W_{max}=nFE=-\triangle G\]

전기화학 반응에 참가하는 반응물과 생성물들이 모두 표준상태인 경우에 전지의 전위는 표준전위 \(E^o\)로 나타낸다.

\[(2.10)\quad \triangle G^o=-nFE^o\]

(2.2) & (2.10)으로부터 Nernst 식이 얻어지고 전위차는 전기 화학 반응에 참여하는 성분들의 농도에 의해 영향을 받는다.

\[ (2.12)\quad E=E^o-RT/nF \ln(a^r_C a^s_D/a^p_A a^q_B) \]

2-2 전지의 전압과 전류

전압

전기 회로에 있는 두 지점간 전위의 차이, 전기를 흐르게 하는 원동력으로서 기전력(electromotive force)라고도 부른다.

실제 전지전압은 구동하는 조건(온도, 압력 등)에 영향을 받으므로 표준 상태인 1기압, \(25^oC\), 1몰의 수소농도 이며 평형상태하에서의 전위를 표준전극전위(standard electrode potential)로 정한다.

\[(2.13)\quad E_{rxn} = E_{right}-E_{left} \]

자발적 산화환원반응을 가지는 galvanic cell인 경우 \(E{rxn}\)는 양의 전압값인 반면, 전기화학 반응이 비자발적인 경우 \(E{rxn}\)는 음의 전압값을 가지는 electrolytic cell에 해당한다.

전자는 평형 상태(전류가 거의 흐르지 않는 상태)인 경우에만 전지내 반응의 \(\triangle G\)와 같은 크기의 전기적 에너지를 공급할 수 있다. 그러나 실직적으로 방전 반응시의 전지에서는 전류가 흐르는 상태로서 열역학적으로 비평형상태 하에서 진행된다고 볼 수 있다.

이러한 방전과정에서 전압은 개방회로전압(OCV)보다 항상 작은 값을 나태내므로 열역학적으로 가능한 최대 에너지를 이용할 수 없게 된다.

여기서 OCV보다 실제 전압이 낮아지는 이유는 전지 내부의 저항 및 전극/전해질 계면에서의 전하 이동과 관련된 분극(polarization)현상과 관련지어 설명할 수 있다.

반면, 역방향인 충전 과정에서 전압은 OCV보다 높은데, 그 이유는 내부저항 및 활성화 분극에 따른 과전압의 형성과, 이온전도가 전자전도보다 낮으며, 전극 재료에 불슨물이 포함될 수 있고, 전극재료 표면과 내부에서의 리튬이온 확산 속도의 차이로 전극의 부위별 리튬이온 농도 차이가 유발되어 분극현상을 일으키기 때문이다.

전류

단위 시간당 전하의 이동량

전극에서의 전기화학 반응속도와 밀접한 관계를 가진다.

전극반응의 속도는 전해질에서 전극으로의 물질전달, 전극 활물질 표면에서의 전자전달 반응 등에 의해 결정된다.

가역반응을 나타내는 반응물 O, 생성물 R

\[(2.14)\quad O+ne 

\[ v_f, v_b : 전극에서의\ 정반응\ 및\ 역반응의\ 반응속도 \\k_f, k_b : 각\ 반응의\ 속도상수\\C_o, C_R: 산화성분\ 및\ 환원성분의\ 농도\\C_o(x,t): 시간\ t\ 및\ 전극표면으로부터의\ 거리x에서의\ 산화성분\ 농도\\i_c,i_o: 환원\ 및\ 산화에\ 관한\ 전류\\n,F,A: 반응에\ 기여하는\ 전자의\ 몰수,\ Faraday\ 상수,\ 전극의\ 표면적 \]

전극에서의 순수 반응속도

\[ v_{net}=v_f-v_b=k_fC_o(0,t)-k_bC_R(0,t)=\frac{i}{nFA} \]

⇒ 전극에서 생성되는 전류는 순수 반응속도에 의해 크게 영향을 받는다. 만약 전극에서의 반응이 평형상태에 이르게 되면 정반응 속도 및 역반응 속도가 동일하게 됨으로써 순수 반응속도는 0이 되어 전류의 생성이 중지된다.

분극

전극전위 값이 평형상태에서 과하거나 부족하게 되는 현상

전지 내부 반응이 진행될 때, 각 요소의 전하 이동과정이 같은 속도로 일어나지 않으므로 어느 특정 과정의 전하이동과정이 상대적으로 늦어지는 경우, 전지의 전체 반응에 대한 속도제한과정(rate limiting process)이 된다.

따라서 양 단자 사이에 전류가 흐르게 되면 전압 E는 항상 평형전압보다 크거나(충전) 작게(방전) 나타난다. 이때 그 차이를 과전압(overpotential)이라고 한다.

\[ η=E-E_{eq}\]

2-3 전지의 특성

용량(Capacity)

주어진 방전 조건하에서 전지를 완전히 방전시켰을 때 얻을 수 있는 전하량, 전류와 시간의 곱. 전지의 이론용량은 전지의 활물질의 양에 의해 결정됨

\[(2.19)\quad C_T=xF \]

→ x: 전지가 완전히 방전되는 동안 반응으로부터 생성되는 전자의몰 수

일반적 전지의 충방전 속도를 표시할 때, C rate 를 자주 사용한다. 전지 용량과 충방전 전류 사이에는 다음과 같은 관계가 주어진다

\[(2.20)\quad h=C_p / i \]

→ h: 용량을 완전히 충방전하는데 걸리는 시간, i: 충방전 전류, \(C_p\): 전지의 용량

⇒ h의 역수 : C rate, C값이 클수록 충전 또는 방전을 시키는데 소요되는 시간이 짧아지는 것

전지나 전극의 용량을 나타낼 때에는 전극 단위 무게당 용량이나, 단위 부피당 용량을 사용하여 서로 비교하기가 용이해진다.

에너지 밀도

단위 무게나 부피로부터 얻어질 수 있는 에너지

\[(2.21)\quad \triangle G=-FE=\varepsilon_T \]

→ E: 전지의 기전력 \(\varepsilon\): 1몰의 전지 반응에 대한 이론적 에너지

1 몰의 반응물로부터 얻을 수 있는 실제의 에너지 \(\varepsilon_p \)

\[ (2.22)\quad \varepsilon_p = \int Edq=\int(E_i)dt=-F(E_{eq}-\eta)\]

→ 전지의 방전 속도, 즉 단위 시간당 방전 전류가 증가함에 따라 전지의 전압은 점차 평형 전압으로부터 벗어나게 된다.

출력

단위시간 당 생산할 수. 있는 에너지

\[(2.23)\quad P(W)=i(A)\cdot E(V)\]

전지의 출력은 주어진 전압에서 얼마나 큰 전류를 흘려줄 수 있는가에 대한 척도가 된다.

일반적으로 전류가 증가할 때 전지로부터 얻을 수 있는 출력은 초기에는 증가하다가 최고 값에 도달한 후 감소하는 경향을 보임 → 분극현상과 관련

→ 전류가 특정 값 이상으로 증가하면 전지 전압이 감소하기 때문에 주어진 전압 범위에서 얻을 수 있는 용량도 감소

이런 분극현상은 리튬이온의 확산속도 및 전지 내부저항과 관련되므로 이온의 확산속도 및 전기 전도도 특성을 향상 시키는 것이 필요하다.

충방전 수명(cycle life)

일정 용량 이상의 성능을 구현할 수 있는 전지의 충,방전 횟수

반복되는 충,방전 과정에서의 양극 및 음극 활물질의 구조 안정성에 크게 좌우됨

비가역 용량 : 방전 과정동안 이미 충전된 전하량 중에서 방전되지 못한 전하량 → 전극과 전해질 계면에 형성되는 새로운 층(layer)에 의해 야기됨

N회 충,방전 사이클 진행 후 용량 유지율은 \(C_N/C_1(%)\)로 주어지며, 상대적인 용량 감소는 \(C_1- C_N)/C_1 \)으로 나타난다.

일반적으로 충,방전 수명은 방전 깊이에 의해 영향 받으며, 리튬이차전지에서는 얕은 방전(low depth of discharge)상태에서 충전이 반복될 때, 즉 용량을 완전히 소모하기 전에 방전을 끝내고 다시 충전시킬 때 더 긴 충,방전 수명을 나타낸다.

방전 곡선 (discharge curves)

방전 조건 : 일정 전류, 일정 출력, 일정 외부저항

측정 성질 : 전지전압, 전류, 출력

측정 변수 : 방전시간, 용량, 리튬이온 점유율

< 그림 1 >

전류의 인가시간에 따른 전압의 변화

1: 방전이 진행되는 동안 전지내의 반응이 전지전압에 거의 영향을 끼치지 않는 경우

2: 방전이 진행되는 동안 전지내의 반응 메커니즘이 변화되어 2개의 평탄 영역을 나타내는 경우

3: 방전이 진행되는 동안 반응물질과 생성물질의 조성 및 전지의 내부저항등이 계속 변화하는 경우

\[ E_{cell}=E_{cell}^o -(nRT/F)\ln(y/1-y)+ky\]

y: 리튬이온 점유율, ky: intercalation된 리튬이온 사이의 상호작용이 전지 전압에 미치는 영향

​ - 이때 전지 전압의 기울기 변화는 전극에서의 리튬이온 확산속도, 상전이, 결정구조 변화 및 용해 등 직접적인 요인과, 양극 활물질의 입자 크기 및 성분, 온도, 전해질 특성, 분리막의 기공 등 추가적인 요인에 따라 y, k 값이 변화될 수 있다.

< 그림 2 >

전지가 방전 과정에서 전류 밀도가 매우 낮은 경우 작동 전지의 전압은 이론적 평형 전압에 근접하며 방전용량 또한 이론 용량에 가깝다

1→4, 방전 전류가 증가함에 따라 iR 강하 및 분극에 따른 과전압이 증가하여 방전이 진행되는 동안 전지 전압이 감소하고, 방전 곡선의 경사도가 증가하여 주어진 종지 전압까지 방전하는 경우에는 결과적으로 전지 용량이 감소한다. 이런 특성은 온도에 따라서도 크게 변한다.

< 그림 3 >

낮은 온도에서 방전될 경우, 전지내의 반응에 참여하는 성분들의 화학적 활동도가 감소하여 전지 내부저항이 증가하며, 전지 전압의 급격한 강하와 함께 용량 감소

높은 온도에서는 내부 저항이 감소하고 방전 전압영역이 증가하여 용량의 증가를 가져오나 화학적 활동도가 증가하여 자가 방전을 포함한 원하지 않은 종류의 부가적인 화학적 반응 을 일으킬 수 있다

Kevin Lee  17/02/2021

File: battery/principles_lithium/chap3/index.html
Chap3. 리튬 이차전지용 주요 소재 - Kevin's Codex

Home

1. Paper Review

1. Battery

2. ML & DL

2. Mechanical Eng.

1. Statics

2. Material Mech.

3. Thermodynamics

4. Mechanical Expes.

3. Electrical Eng.

4. Computer Sci.

1. Readable Code

5. ML & DL

6. Battery

1. Battery Basics

2. Princ & Applic of LSB

7. Finance

8. Mathematics

9. Science

1. Fundamental Physics

10. Language

1. English

2. Chinese

11. Industry

1. Semi-conductor

2. Automobile

Tags

Built with  from Grav and Hugo

Chap3. 리튬 이차전지용 주요 소재

battery

Chap3. 리튬 이차전지용 주요 소재

3-1 양극 활물질

양극 활물질 개발 역사

intercalation : 활물질의 격자구조 변화없이 리튬 이온이 삽입/탈리 되는 현상

\(Li/CF_n\): 주기율표 상에서 가장 전기음성도가 큰 불소를 탄소 화합물의 층간에 intecalation

\(Li/MnO_2\): 기존의 1~1.5V에서 분해되는 수용액 대신에 유기 전해액을 사용하여 3V의 높은 작동전압을 갖게 됨

활물질에 따라 \( Li(CF)_n,\ Li/MnO_2,\ LiSO_2,\ LiSOCl_2 \) 등이 사용되며 이들 중 \(LiMnO_2\)가 가장 널리 사용되고 있다. \(LiSO_2, LiSOCl_2\)는 저온성능과 내구성이 뛰어나지만 인체에 유해한 물질을 사용하므로 특수 목적에만 사용된다.

양극 측면에서는 높은 전기전도도를 갖는 층상물질에 전기화학적 반응성이 큰 물질을 intercalation하려는 다양한 연구가 시도되었다. 그 결과 \(TiS_2\)와 같은 calcogen화합물이 층간 intercalation 반응을 함이 확인되었고 리튬2차전지 상업화의 기초가 되었다.

\(TiS_2\)는 매우 가볍고 반금속성이므로 도전재를 첨가하지 않고 전극재료로 사용할 수 있고, 전지의 충방전 시 구조의 변화 없이 가역적으로 리튬의 intercalation-deintercalation이 가능하다. 하지만 합성이 어렵고 원료가 비싸 상용화 하지 못했다.

\(MoS_2\)를 기초로 한 LIB를 개발하였으나 리튬 음극의 수지상(dendrite) 성장으로 인한 내부 단락과 발화의 문제로 상용화에 실패했다.

전극 전위가 낮은 칼코겐족 화합물대신에 여러 산화물이 고려되었으나 상용화 되지 못하였으며, \(LiCoO_2\)를 양극으로, 탄소를 음극으로 사용하는 LIB가 상용화됨으로써 전극 활물질의 연구가 활발해졌다.

\(LiCoO_2\)의 경우 Li+가 탄소 내부로 intercalation되면서 \(Li_xC_6\) 화합물을 형성하기 떄문에 리튬금속을 음극으로 사용할 경우에 발생하는 리튬의 수지상 성장에 의한 내부단락 문제가 해결되었다. 또한 탄소의 환원전위가 금속 리튬보다 0.1~0.3V높지만, \(LiCoO_2\)의 전위가 상대적으로 훨씬 더 높으므로 탄소/\(LiCoC_2\)의 평균 전압은 3.7V가 된다. 리튬이온 확산계수는 비슷하나 전기전도도는 intercalation된 리튬의 양에 따라 반도체와 금속사이의 값을 가질 정도로 매우 우수하다.

스피넬 \(LiMn_2O_4\)는 구조적으로 안정하며, \(LiNiO_2\)는 70% 이상의 이튬이 가역적으로 충,방전될 수 있어 고용량 재료로서 주목을 받았다. 하지만 스피넬 \(LiMn_2O_4\)는 용량이 작고 고온에서 망간이온 용출에 의해 성능이 저하되며, \(LiNiO_2\)는 전지 안정성 측면에서 문제가 있다.

따라서 장점을 혼합한 \(Li[Ni, Mn, Co]O_2\)가 각광을 받고 있다. 이외에도 철을 포함하는 \(LiFePO_4\)에 대한 연구도 활발하게 진행되고 있다.

양극활물질의 개요

A. 양극활물질의 산화, 환원반응

\(LiCoO2\)의 경우 충전 과정에서는 Li+가 격자 밖으로 deintercalation되고, Co+3이 Co+4로 산화되면서 외부 도선으로 전자를 방출한다. 방전 과정에서는 외부 도선을 통해 전달받은 전자에 의해 \(Li{1-x}CoO2\)의 Co+4가 Co+3으로 환원되고 Li+이 intercalation된다. 따라서 자발적인 특성을 가지는 방전 과정에서 환원이 되는 \(Li{1-x}CoO_2\) 를 포함하는 것이 양극이 된다.

충전시에는 \(LiCoO_2\)에서 deintercalation된 Li+과 방출된 e가 각각 전해질과 외부 도선을 통하여 음극으로 이동하여 탄소 내애서 다시 결합하게 된다. 이들 반응은 외부 전원공급장치에 의해 공급된 전기에너지의 도움으로 일어나는 비자발적인 반응이다. 양극활물질의 산화반응에 의해 발생된 e와 Li+가 각각 외부회로와 전해질을 통해 음극으로 이동하며 음극활물질의 비자발적인 환원이 일어나게 되며 그 결과 화학 에너지로 저장 된다.

방전시에는 자발적인 반응이 진행되며 충전된 두개의 전극활물질의 전위차에 의해 양극활물질이 환원되고 음극 활물질이 산화된다. 방전시 음극활물질의 자발적인 산화로 인해 제공된 전자는 외부회로를 통해 이동하면서 기기를 작동시킨 후, 양극 활물질을 환원시킨다. 동시에 음극활물질에서 deintercalcation된 Li+은 전해질을 통해서 양극활물질 내로 intercalation된다.

그림 3.1.3의 화살표로 나타낸 방전에 의해 양극활물질의 전위는 낮아지고, 음극활물질의 전위는 높아지므로 전지의 전위는 4.2V에서 3.0V로 감소하게 된다.

B. 방전 전위 곡선

전지의 전압은 충,방전 상태에 따라 변하기 때문에, 일반적으로 방전 구간 중간 지점의 전압을 공칭전압(nomial voltage)로 표시한다.

양극과 음극활물질의 결정 내부로 리튬이 intercalation/deintercalation되는 동안에 전자의 배치와 궤도함수(orbital)의 준위가 변하기 때문에 전지의 전위는 변한다. 실제 전위는 방전 과정에서 (+, -) 활물질의 각각 페르미 준위의 변화와 intercalation된 Li+ 사이의 상호작용에 의해 Armand식 (2.24)로 나타낼 수 있다.

방전 시 양극활물질은 환원되면서 기준전극(Li/Li+)과의 에너지 차이가 점점 감소하므로, 전지 전위는 점점 나아진다(그림 2.3.2). 이 기울기는 양극활물질 입자표면에서의 리튬이온 확산정도, 활물질의 상전이, 결정구조의 붕괴, 활물질을 이루는 전이금속 이온의 전해질로의 용출 의 영향을 받음.

동일한 율속에서도 충,방전 곡선은 양극활물질의 입자크기 및 입도분포, 온도, 양극활물질/도전재/바인더의 혼합조건, 전해질 특성, 분리막의 가공구조에 따라 달라질 수 있다.

전압을 음극과 양극에서의 리튬이온이 갖는 화학 포텐셜의 차이로 해석할 수 있다. 리튬이온의 화학 포텐셜 \(μ\)은 리튬이온의 함량에 대한 전극물질의 자유에너지의 부분 미분 값으로 정의된다. 리튬의 조성이 \(Li_xMX\)으로 주어지고, z가 전해액 속에서 Li+의 산화수, e가 전자의 전하값일 때, 개방회로 전압 OCV는

\[(3.1)\quad V(x)=-\frac{μ_{Li}^{cathode}(x)-μ_{Li}^{anode}}{ze} \]

\(V(x)\)는 OCV로서 Li+의 양이 x일때 평형 전압이며, \(μ\)는 각 전극에서의 리튬 화학 포텐셜을 나타낸다.

음극이 리튬 금속이고 양극의 조성이 \(x_1 \rightarrow x_2\) 변할 떄 반응 식은 다음과 같다.ㄴ

\[(3.2)\quad Li_{x_1}MX(cathode)+(x_2-x_1)Li(anode)\rightarrow Li_{x_2}MX \]

위 반응의 자유에너지가 \( \triangle G \)라고 하면, 전지의 평균 전압은

\[ (3.3)\quad V=\frac{-\triangle G}{(x_2-x_1)ze} \]

Li+의 화학 포텐셜에 미치는 여러 인자들은 방전 전압에 직접적인 영향을 미친다.

Li+이 결정 격자 내에서 위치가 바뀔 때에 리튬의 화학 포텐셜이 변화되기 때문에 방전 전압을 변화시킨다. 즉 리튬이 활물질 결정 내에서 자리하는 위치에 따라 자리 에너지(site energy)도 변하게 된다. 이에 따라 \(Li_2Mn_2O_4/LiMn_2O_4\) 스피넬구조에서 다른 자리에 위치하고 있는 두 개의 Li+은 전위가 다르다. 또한 동일한 Co 이온이라도 층상형 \(LiCoO_2\)에서의 전위는 약 3.6~3.7V지만, 스피넬형 \(LiMnCoO_4\)에서는 약 4.5V의 높은 전위를 보인다.

결정 구조 내 Li+ 사이의 거리도 Li+의 화학포텐셜에 영향을 주어 방전전위를 변화시킨다. 예를 들어, 층상의 \(Li_2NiO_2\)와 Immm구조의 \(Li_2NiO_2\)에서 Li+ 사이 거리가 서로 달라서, Li+ 사이의 반발력이 다르게 작용하기 때문에 방전 전위가 서로 다르게 나타난다.

양극활물질의 산소의 p 궤도함수와 전이금속의 d 궤도 함수 전자들 간의 상호작용에 의한 전이금속 자체의 산화, 환원 전위이다. 산소의 p 궤도함수 전자는 -2이며 에너지가 거의 이렁하지만 전이금속의 d 궤도함수 전자는 상호작용에 의한 에너지 변화가 크다. 그림 3.1.4로부터 일반적으로 같은 주기의 d 궤도함수 전자 수가 증가할 때 전위는 점점 증가함을 알 수 있다. 그러나 같은 족에서는 주기의 증가에 따라 전자의 결합에너지가 감소하므로, 3d 전자를 최외각 전자로 보유한 양극활물질의 전위가 4d 전자를 보유가 양극활물질의 전위보다 높아지게 된다.

그러나 \(LiCoO_2\)와 \(LiNiO_2\)의 경우, d 궤도함수 전자는 Ni가 더 많음에도 불구하고, 전압은 \(LiCoO_2\)가 더 높다. 이는 \(Co^{3+}\)와 \(Ni^{3+}\)의 에너지준위가 부분적으로 역전되기 때문이다. 에너지가 높은 \(Ni^{3+}\)의 전자가 더 쉽게 방출되기 때문에  \(Ni^{3+}\)의 전지전위가 더 낮아진다.

유도 효과(inductive effect)에 의한 에너지 차이도 방전전위에 영향을 미친다. 이외에도 비평형 분극 현상도 전지의 전압에 큰 영향을 미친다. 특히 양극에서의 Li+나 전자의 이동에 대한 저항이 클 경우, 충방전시 전기화학적 평형상태에 도달하지 못하고 전압강하 현상이 발생하여 전지의 전압이 크게 감소한다.

C. 양극활물질의 요구특성

많은 양의 Li+이 intercalation-deintercalation되며, 충방전 과정의 에너지 효율을 높이기 위해서는 넓은 범위의 조성에서 가역적인 반응과 일정한 평탄 전위를 나타내야 한다.

단위 무게 또는 단위 부피당 고용량을 갖도록, 가볍고 구조가 치밀해야 하며, 고출력을 위해 전자전도도와 이온전도도가 높아야 한다.

사이클 효율이 높아야 한다. Li+의 순환과 관계없는 부반응이 일어나면 효율이 낮아진다.

결정구조의 비가역적 상전이는 전지의 수명을 단축시킨다. 또한 결정격자의 부피변화가 크면 활물질이 집전체로부터 탈착되어 용량이 감소한다.

전해질 등과 반응하지 않도록 화학적 또는 전기화학적으로 안정해야 하며 열적으로도 안정해야 한다.

입자가 구형이고 입도의 분포범위가 좁아야 한다. 이는 입자들 사이의 접촉효율과 함꼐 전기전도도를 향상시키고, 극판을 만들 때 집전체인 알루미늄 박막에 손상을 주지 않도록 하기 위함이다.

D. 주요 양극활물질

양극활물질 양이온 : 주로 3d 전이금속 ⇒ 4d, 5d에 비해 전극전위가 높고, 상대적으로 가볍고 크기가 작아 단위 무게 및 단위 부피당 용량에서 유리

음이온 : 반복된 산화,환원 반응에 따른 구조적인 안정성 측변에서 칼코겐족이 할로겐족보다 뛰어나며, 산소가 가장 효율적이다.

충,방전시 전이금속 산화물의 전하중성을 위해서는 양이온이 양극과 음극활물질로 intercalation/deintercalation 때나 전해질 내를 이동할 때 매우 쉽고 빠르게 이루어져야 한다. 양이온이 가역적으로 넓은 산화,환원 전위영역을 갖고 빠른 충방전을 하거나 전극활물질의 결정구조 변화를 최소화 하기 위해서는 크기가 작고 활물질과의 결합력이 약한 특성을 보이는 전하수가 낮은 양이온을 선택해야한다.

베릴륨 이온 \(Be^{2+}\)의 이온반경은 배위수가 6일때, 0.45A이므로 리튬이온의 0.76A보다 작지만, 전하수가 크기 때문에 산소화 결합력이 강하다. 따라서 결정구조 내에서 베릴륨 이온이 이동할 때 결정 내의 다른 양이온과 크게 반발하므로 이온의 이동 속도가 느리기 때문에 전극물질의 양이온으로 베릴륨은 적합하지 않다. 반면 리튬이온은 베릴륨 이온을 제외한 다른 후보 원자들보다 크기가 작고 낮은 전하수로 인해 양이온으로 적합하다.

대표적인 양극활물질

리튬 전이금속 산화물인 층상구조의 \(LiMO_2\)

스피넬 구조의 \(LiMPO_4\)

리튬전이금속 다중산화합물인 올리빈 구조의 \(LiMPO_4\)

서로 다른 결정구조와 조성을 가진 양극활물질을 용도에 맞게 단순 혼합하거나, 표면도포, 복합체 형성 등의 방법을 통한 연구도 활발히 진행중

양극활물질의 구조 및 전기화학적 특성

층상구조 화합물

층상구조의 \(LiMO_2\)형태의 리튬전이금속 산화물은 이온결합성 결정구조를 형성함으로써 가장 조밀한 결정구조를 나타낸다. 리튬이온, 전이금속 이온, 산소 이온으로 형성될 수 있는 최조밀 결정구조는 이온 반경이 가장 큰 산소 이온으로 우선 조밀한 층을 쌓고 축조된 산소 이온들 사이의 빈 공간에 리튬이온과 전이금속 이온이 배열되어 충진 밀도를 최고로 높이는 구조이다.

산소 이온 층을 가장 조밀하게 쌓는 방법은 육방조밀구조(hexagonal close packed, HCP)와 입방조밀구조(Cubic close packed, CCP)이다. 두 구조는 최고 조밀도가 0.7405로 같은 값을 가지며, 이들 구조에서 사면체(tetrahedral site)와 팔면체(octahedral site)의 빈자리 들은 이온 반경이 0.680~0.885A인 3d 전이금속(배위수가 6일 때 \(Co^{3+}\):0.685A, \(Ni^{3+}\): 0.700A, \(Mn^{3+}\): 0.720A, \(Fe^{3+}\): 0.690A)과 리튬이온(배위수가 6일 때 0.900A, 4일때 0.730A)이 차지하게 된다.

두 구조에서 결정의 기본단위인 단위 셀(unit cell) 내에 존재하는 산소가 n개이면 2n개의 사면체 자리와 n개의 팔면체자리가 존재한다. 따라서 층상형 \(LiMO_2\)에서는 4개의 사면체 자리와 2개의 팔면체 자리가 있으며, 양이온들은 기하학적인 배열을 고려한 이온 반경(r)과 산소 이온 반경(R)의 비율(r/R)이 \(0.225\leq r/R < 0.414\)이면 사면체 자리를 \(0.414\leq r/R < 0.732\)이면 팔면체자리를 차지한다.

\(LiMO_2\)에서 2개의 팔면체 자리들은 전이금속 이온과 리튬이온으로 채워진다. 이 경우 팔면체 자리와 사면체자리는 서로 가깝기 때문에 사면체자리에 추가로 Li+를 intercalation시키기는 어렵다.

2차원 모서리 공유는 층상 구조를 형성할 뿐만 아니라 직접적인 M-M 상호작용으로 전자전도도를 향상시키고 충,방전에 따른 부피변화를 감소시키는 효과도 있다. \(LiMO_2\)는 리튬, 전이금속, 산소가 규칙적인 O-Li-O-M-O-Li-O-M-O 배열의 층상구조를 형성한다. → ABCABC의 입방조밀구조의 팔면체 자리를 리튬이온과 전이금속이 50%씩 차지함

전이금속과 산소로 구성된 금속 산화물 층과 리튬을 둘러싸고 있는 산소 팔면체 층이 서로 교대로 배열하고 있다. \(MO_2\)층 내부는 강한이온결합을 형성하며 층 사이 쿨롱 반발력이 있으므로 리튬이온은 intercalation/deintercalation이 가능하며 2차원 평면을 따라 확산하므로 이온전도도가 높다.

충전 시 입자 표면의 리튬이온이 deintercalation 되면서 형성된 빈 팔면체자리로 인접한 Li+이 순차적으로 확산되면서 deintercalation됨

방전 시 반대로 입자 표면의 빈 팔면체 자리로 Li+이 intercalation 됨

방전 초기에는 이온전도도가 전자전도도보다 낮기 때문에 활물질 표면에 Li+이 쌓였다가 평형에 이를 때까지 순차적으로 확산된다. 따라서 충,방전 과정에서 열린 회로와 닫힌 회로 사이에 전위차가 발생하게 된다.

충전 과정에서 리튬이 빠져나가면 \(MO_2\)층의 산소원자들 간의 반발력에 의해 c축 방향으로 결정이 팽창하거나, 리튬이 완전히 빠져나가면 c축 방향으로 급격히 수축하는 층상형 \(LiMO_2\) 활물질은 다양한 상의 변화를 나타낸다. 즉 양극 활물질은 충전 과정에서 리튬 함량에 따라서 구조적으로 안정한 결정구조를 갖는 상으로 전이가 일어남. 이때 활물질로 사용할 수 있는 영역은 상전이가 없는 단일상 영역임.

\(LiCoO_2\)는 리튬의 양이 0.5이하가 되면 O3에서 P3로 구조변화가 일어난다. \(Li[Ni,Mn]O_2\)는 리튬의 양에따라 O3 구조는 변화가 없으므로 충전전압을 높여도 그 특성을 유지함을 예상할 수 있다.

A.1. \(LiCoO_2\)

R-3m 능면정계(rhombohedral) 구조의 \(LiCoO_2\)는 제조가 쉬워 대량 생산이 용이하기 때문에 비싼 원료임에도 불구하고 가장 많이 사용됨

3-2 음극 활물질

3-3 전해질

3-4 계면반응 및 특성

Kevin Lee  17/02/2021

File: battery/principles_lithium/chap5/index.html
Chap5. 전지의 설계 및 제조 - Kevin's Codex

Home

1. Paper Review

1. Battery

2. ML & DL

2. Mechanical Eng.

1. Statics

2. Material Mech.

1. HGU Lecture

3. Thermodynamics

4. Mechanical Expes.

3. Electrical Eng.

4. Computer Sci.

1. Readable Code

2. Data Structure 

5. ML & DL

1. Math for ML

6. Battery

1. Battery Basics

2. Princ & Applic of LSB

7. Finance

8. Mathematics

1. Statistics

9. Science

1. Fundamental Physics

10. Language

1. English

2. Chinese

11. Industry

1. Semi-conductor

2. Automobile

Tags

Built with  from Grav and Hugo

Chap5. 전지의 설계 및 제조

battery

Chap5. 전지의 설계 및 제조

전지설계 : 양극 및 음극의 전기화학적인 전위 및 용량, 기구 설계를 통한 전기적인 집전과 전극의 속도론적(kinetics) 요소 및 기본적 안정성

전지 제조공정 : 공정 산포 + 활물질과 제반 조성물의 균일도 및 전극의 코팅 두꼐, 길이와 같은 물리적 균일도

5-1 전지의 설계

기본 원칙

충,방전시 양극의 총 전하량과 음극의 총 전하량은 같다.

전지의 전압은 충, 방전량에 비례한다

사용될 수 있는 전하량은 양극과 음극의 전위 설계에 따라 다르며, 설계전위 이상으로 충전하거나 이하로 방전할 수 없다.

전지의 용량

일반적으로 양극 및 음극 활물질을 리튬 금속과 반쪽셀을 구성하여 결정한 각각의 개방회로 전압으로부터 확인할 수 있다.

양극 초기 비가역 용량 : 처음 충전시 리튬이 탈리되면서 결정구조가 변화하여, 다시 리튬이 삽입되더라도 초기의 결정 구조로 돌아가지 않는 것에 기인 → \(LiCoO_2\): 3~5mAh/g, \(LiNiO_2\): 20~30 mAh/g,

2회 충,방전 이후 거의 100%의 쿨롱 효율을 나타냄

일반적인 탄소계 음극 : 초기 비가역 용량의 대부분이 음극 표면에서 전해액의 환원에 의한 SEI 피막 생성에 기인 → 상용 흑연 음극 : 2~30mAh/g

완전셀의 경우, 초기 충전에서 양극 부터 공급된 리튬의 일부는 음극 초기 비가역 SEI피막 형성에서 소비됨

\(LiCoO_2\) 전지용량 : 초기 충전량에서 음극 비가역 용량을 뺀 값 → 음극 제한 설계

\(LiNiO_2\) 전지용량 : 초기 충전량에서 양극 비가역 용량을 뺀 값 → 양극 제한 설계

반쪽셀과 완전셀에서의 제공되는 리튬의 양이 다른 것에 기인 ⇒ 초기 비가역 특성에 따라서 전지 용량 설계의 제한이 주어짐

전극 전위와 전지의 전압설계

전지의 전압 : 양, 음극 전위의 차

전위에 따른 전지의 전하 균형, 양극꽈 음극의 상대적인 비에 따라 전압이 다른 전지 설계

양극의 초기 비가역 용량을 증가시키거나 음극의 초기 비가역 용량을 증가시켜 전위 균형 조절 가능

양극과 음극의 용량비 설계

기본적으로 양극보다 음극의 가역 용량이 커야 한다 ⇒ 음극으로의 리튬석출(deposition)으로 인하여 전지 안전성 이슈

양, 음극의 용량비는 초기 효율이 같고 혹은 더 큰 용량의 전극을 사용하더라도 더 작은 용량의 전지 밖에 설계할 수 없거나, 더 작은 용량을 가지고도 전자의 경우보다 더 큰 용량의 전지를 설계할 수 있다.

그림 5.1.7 : 양음극의 용량비 [N/P(=negative electrode capacity / positive electrode capacity) ratio]를 1로 설계할 경우 80mAh/g가능, 하지만 음극의 용량이 더 큰 전극을 사용하더라도 초기 비가역과 N/P를 1.5로 고려하면 70mAh/g로 감소한다.

전지 내에서는 주요 부품사이 반응들에 의해 용량 열화 가능

양극에서 비가역 반응에 의해 100사이클 동안 10mAh열화, N/P ratio가 1.1인 경우, 전지 용량은 78 mAh → 100회 경과시 양극의 열화가 있지만 실제 용량은 88mAh. 이때 N/P ratio가 역전되어 1 이하가 되고, 음극의 가역용량을 100% 활용하며, 200회가 되면 N/P ratio의 역전이 심화되어 음극은 잉여 리튬이 석출된다. 그 일부가 용량으로 발현이 되면 용량은 그 이상이 되고 안전성이 심각하게 위협을 받는다.

음극에서 비가역 반응에 의해 100사이클 동안 10mAh열화, N/P ratio가 1.1인 경우, 양음극의 초기 비가역 용량이 10, 22mAh임을 감안하면 전지 용량은 78 mAh → 100회 경과시 음극의 열화가 있어 양극의 활용 용량도 줄어들며 실제 용량은 68mAh. 이때 N/P ratio가 1.1 이상이 되고, 200회가 되면 심화되어 58mAh로 감소한다. ⇒ 안전성이 위협받지 않지만 과도한 수명열화

전지 설계의 실제

물리적 설계 인자들은 일정한 부피와 중량을 갖는 전극을 포함한 부품들을 공간적으로 가장 효과적으로 배치해야 하는 측면에서 전기화학적 인자들과 함께 고려해야 할 중요한 사항

직경 : 18mm (양극 + 음극 + 분리막과 함꼐 권취된 젤리롤 형태) → 전지의 캔에 삽입되어야 하므로 권취 공정 및 캔 삽입 공정 고려

전극 두께 : 양극 130 um, 음극 110 um → \(LiCoO_2\)에서의 리튬 확산계수가 흑연보다 크기 때문

전극 폭 : 양극 58mm, 음극 59mm 전지의 안전성과 관련되므로 항상 양극보다 음극의 용량적 여유가 더 있어야 함

표준 원통형 LIB 길이 : 65mm, 상부의 캡 및 안전핀 등의 부품이 삽입되는 공간 고려

분리막 : 양, 음극을 감싸는 형태로 전극이 서로 단락되지 않게 하며, 각 전극의 내면과 외면을 이중으로 감쌈

각 전극에서 외면과 내면의 코팅 길이는 각각 다름

최외측에 양, 음극의 코팅되지 않은 집전체가 나오도록 설계하고 마감 테이프 등으로 마무리

양, 음극 활물질 비율 차이 : 양극재와 음극재의 전자전도도 차이 고려 → 적절한 비율로 양극 활물질에 도전제인 카본 혼합

충전 사용량 : \(LiCoO_2\)양극 활물질에서 탈리되는 리튬의 양에 대한 것 → 충전 전압과 소재의 조성 설계 및 고조적 안정성에 따라 달라지며 과충전시 전지 안전성 고려

초기 효율 : 전위 혹은 용량 설계 시 양, 음극에 공통적으로 적용

전극 밀도 : 각 소재의 물리적인 비중과 분말 자체의 충진정도 및 전해액이 함침되는 공극도(porosity) 고려

너무 높을 경우 안전성 뿐만 아니라 주액성과 같은 공정 특성에도 영향

로딩량(loading level) : 전극의 단위면적당 활물질 양, Li+의 확산계수 및 분말간의 전도 및 집전체까지의 경로를 고려 → 율속특성에 영향

5-2 전지의 제조공정

전극, 조립, 화성 공정 3단계로 나누어짐

전극 제조 공정

A. 활물질 혼합 공정

바인더인 폴리비닐플루오라이드(PVdF, polyvinylidene fluoride)를 용매인 NMP(N-methyl pyrrolidone)에 분산/용해시켜 바인더용액을 제조한 후 활물질과 도전재를 혼합/분산시켜서 슬러리르 제조하는 공정

바인더 용액 제조 공정, 바인더 용액 이송 공정, 슬러리 제조 공정, 슬러리 보관 공정 및 이송 공정으로 구분

슬러리 보관 공정 : 믹서에서 제조된 슬러리를 펌프를 이용하여 저장믹서로 이송하여 보관시 슬러리가 굳지 않도록 교반시키는 공정 및 코터에서 코팅할 경우 슬러리를 저장믹서에서 헤드탱크로 이송하여 헤드탱크에서 슬러리를 보관하는 공정 포함

슬러리 이송 공정 : 코터에서 코팅할 경우 펌프를 이용하여 저장믹서로부터 헤드탱크로 슬러리를 자동으로 공급하여 헤드 탱크 내의 일정한 레벨이 유지되도록 하고 코터에 슬러리를 자동으로 공급하는 공정

B. 전극코팅

혼합 공정에서 제조된 슬러리를 코터 헤드를 통과시켜 정해진 패턴 및 일정한 두께로 금속 집전체 상에 코팅한 후 건조하는 공정

권출(unwinding) 공정, 코팅공정, 건조공정, 밀도측정공정, 권취공정으로 구성

전극 전면 및 전극 후면 코팅 2가지로 이루어짐, 양극 집전체로 알루미늄 박막, 음극 집전체로 구리 박막을 사용

권출 공정 : 일정한 장력으로 금속 집전체 또는 전면 코팅된 전극(전극후면 코팅일 경우)을 공급하는 공정

코팅 공정 : 혼합공정에서 제조된 슬러리를 코팅헤드를 통해 정해진 패턴 및 일정한 두께로 박막의 금속 집전체 위에 일정 두께로 도포하는 공정

건조 공정 : 금속 집전체에 코팅된 슬러리를 건조하기 위하여 슬러리 내의 용매 및 수분을 제거하는 공정

밀도(두께)측정 공정 : 전극에 코팅된 스러릴가 원하는 양만큼 코팅되었는지 확인하는 공정

권취 공정 : 밀도 측정이 완료된 전극을 적당한 장력을 유지하면서 롤 형태로 감는 공정

C. 압연 공정

코팅 공정이 끝난 전극 용량 밀도를 높히고, 집전체와 활물질 간의 접착성을 증가시키기 위해, 예열 후 고온 가열된 2개의 롤 사이로 전극을 통화시켜 원하는 두께로 압축하는 공정

권출 공정, 트리밍(trimming) 공정, 예열 공정, 클리닝(cleaning) 공정, 권취 공정으로 구성

권출 공정 : 압연 작업을 위해 전극에 장력을 유지하면서 점보 롤 상태의 전극을 풀어 압연 롤로 공급

트리밍 공정 : 전극에 코팅 부분과 가장자리 무지부 부분의 두께 편차에 의해 생기는 주름을 없애기 위해 전극의 가장 자리 무지부를 잘라주는 공정

예열 공정 : 전극의 압축 효과를 높이기 위해 롤로 투입되기 전 전극을 예열하는 공정

클리닝 공정 : 압연 후 전극이 권취되기 전에 롤 상태의 부직포로 전극 표면의 이물질 제거

권취 공정 : 클리닝 공정이 완료된 전극의 장력을 유지하면서 롤 형태로 감음

D. 슬리팅 공정

압연 공정이 완료된 전극을 조립공정에서 권취할 수 있도록 커터를 이용하여 전극을 일정한 폭으로 절단하는 공정

권출 공정, 클리닝 공정, 권취 공정으로 이루어짐

권출 공정 : 전극에 적당한 장력을 유지하면서 롤 상태의 전극을 풀어 커터로 공급

클리닝 공정 : 전극을 슬리팅한 후에 권취되기 전에 롤 상태의 부직포로 전극의 표면의 이물질 제거

권취 공정 : 전극의 장력을 유지하면서 롤의 형태로 감는 공정

E. 진공 건조 공정

슬리팅되어 릴(reel)에 감긴 전극을 진공 챔버 내에서 일정 시간 건조하는 공정

수분 제거와 동시에 압연 공정등에서 생긴 잔류응력을 열처리로 제거

조립 공정

A. 권취 공정

전극에 탭을 부착하고 전극 사이에 분리막을 삽입시켜 원기둥으로 감은 후 테이프로 고정하여 젤리롤을 제조하는 공정

젤리롤 : 권취가 완료되어 캔 내 삽입될 경우 실제 전지의 기능을 할 수 있는 상태

탭 초음파 용접 공정, 센터 리포밍(center reforming) 공정, 내부 단락 검사 공정

탭 초음파 용접 공정 : 전극 무지부에 양극은 알루미늄, 음극은 니켈 탭을 총므파 용접하여 전극에 부착하는 공정

센터 리포밍 공정 : 권취된 젤리롤의 중심에 형성된 태극무늬를 제거하여 용접 팁이 삽입될 수 있도록 젤리롤의 중심에 형성된 태극무늬를 제거하여 용접 팁이 삽입될 수 있도록 젤리롤의 중심부를 원형으로 만들어 주는 공정

내부 단락 검사 공정 : 최종 젤리롤 내부에서 발생할 수 있는 단락여부를 검사하기 위해 젤리롤의 저항을 측정하여 불량품 선별

양품은 수십 M\(\Ohm\)이상의 저항을 가져야 한다.

각형은 젤리롤 자체를 캔에 삽입하기 위하여 판 상형태로 압착하여 삽입하기도 함

B. 젤리롤 삽입 / 음극 탭 용접 / 비딩 공정

젤리롤 삽입 공정 : 젤리롤을 일정한 깊이의 캔에 삽입하고 X-선 검사기로 삽입 정도 측정

음극 탭 용접 공정 : 음극 탭을 구부려서 캔의 바닥에 용접

비딩(Beading) 공정 : 음극 탬 용접 공정이 완료된 젤리롤이 삽입된 캔의 상단부에 개스킷이 안착되도록 내부로 굽은 홈을 만드는 공정

C. 전해액 주입 공정

캔의 내부로 전해액을 주입하는 공정

주입 후 내부 압력을 대기압보다 낮게 유지하는 진공 공정과, 캔의 입구로부터 공기를 불어 넣어 전해액을 젤리롤 내부로 스며들게하는 공정으로 구성

전해액 주입이 완료된 후 양극 탭 주위의 전해액을 부직포로 닦아주고, 비딩 부위에 남아있는 전해액을 제거한 후 개스킷을 삽입시켜 전해액 주입 마무리

D. 양극 탭 용접 / 크림핑 / X-선 검사 / 세정 공정

양극 탭 용접 공정 : 양극 탭과 current break assembly의 하단부를 용접하고 safety vent assembly의 중앙부위를 초음파 용접기로 용접하여 current break 기능을 부여

크림핑(crimping) 공정 : current-break assembly 및 positive temperature coefficient(PTC), cap-up이 삽입된 전지의 비딩 상단부를 가압하여 캔과 current-break assembly, PTC, cap-up을 밀폐시킨 후, 크림핑된 전지의 높이를 일정하도록 프레싱으로 마무리하는 공정

X-선 검사 공정 : X-선을 이용하여 조립이 끝난 전지의 내부 전극배열 상태를 관찰하여 단락의 가능성 유무를 판단하여 불량 선별

세정 공정 : 조립된 전지의 표면에 있는 전해액과 기타 이물질을 순수한 물을 이용하여 세척하고 남아있는 전지 표면의 수분을 건조 공기로 제거

이후 전지 중앙부에 전기의 이력을 기재하여 조립 공정 마무리

화성 공정

A. 화성공정의 목적

활성화 공정, 불량 전지 제거 공정, 용량 선별 공정으로 구분

활성화 공정 : 조립된 전지를 충전, 에이징(aging), 방전 등의 공정을 통해 전지 구조를 안정화시키고 사용 가능한 상태가 되도록 함

초기 충전 시 3.3V 부근에서 음극 표면에 SEI 피막이 형성되며, 이 과정을 통해 전해액-전극계면에서의 Li+의 이동을 용이하게 하고, 전해액의 분해를 억제시킨다.

불량 전지는 에이징 중의 개방회로 전압 측정과 방전 용량 측정을 통해서 제거할 수 있다.

불량 원인은 주로 전지 내부에서의 미세단락에 의한 것이 많으며, 이는 에이징 중의 개방회로 전압 및 방전 용량 저하현상을 통해 검출된다.

불량 전지는 성능 저하 뿐만 아니라 안전성 문제가 있을 가능성이 있기 때문에 적절한 절차 필요

용량 선별 공정 : LIB를 직, 병렬로 연결하여 팩으로 사용할 경우에는 용량 선별이 중요하다.

전지 팩 내에서 각각의 전지가 동일한 특성(용량, 전압)을 가지고 있지 않을 경우 성능 및 수명이 급격히 저하되어 안정성 문제

기준은 일반적으로 용량의 3% 정도 이내

B. 화성 주요 공정의 순서와 기능

외관 검사 : 조립에서 이관된 전지의 누액, 이물, 변형 여부를 육안으로 검사

Aging 1 : 전해액 함침을 위해 일정 온도 및 습도에 유지, 적정기간이 지나면 전지 내부 부식 등의 부반응이 일어날 수 있으므로 기간 설정에 유의, 온도와 습도 조건은 전지 특성에 영향을 주므로 엄격한 관리가 필요

OCV 1 : 전해액 함침 여부, 부반응 발생 여부, 조립부품 이상여부 검사

충전 : 전지의 활성화 및 에이징 기간 중의 불량 제거를 위해 전지를 완전히 충전시키는 공정

스탠딩 : OCV 2 검사를 위해 충전이 완료된 전지 전압을 안정화시키는 공정, 일반적으로 수시간 소요

OCV 2 : 불량 전지 검출

Aging 2 : 전지 활성화 및 OCV 검사를 위해 일정한 온도 및 습도에서 유지하는 공정, 완충 후 약 일주일 정도 유지

OCV 3 : 불량 전지 추가 검출

Aging 3 : 전지 활성화 및 OCV 검사를 위해 일정한 온도 및 습도에서 유지하는 공정, 약 28일 유지, 전지 더욱 안정화

방전/출하 충전 : 용량 선별을 위해 전지를 완전 방전한 후 제품 출하를 위해 충전

방전 용량 선별 : 방전 용량에 따라 등급을 부여하는 공정, 전지 팩 제작시 성능, 수명, 안전성에 문제가 발생하지 않을 용량 범위로 등급이 결정, 일반적으로 용량의 3% 정도를 1개 등급으로 함

Kevin Lee  17/02/2021
